Repository: stoney0062/Dialog-System

# Dialog-System
This is the code for the IBM hackathon on Sep 2

File: COMMIT/new_train/3_产品原材料需求文档/pdf-3-7-conv.txt
7一2再蓉栖弩c陕西林业科技No11995PP575869ShaanxiForestScienceandTechnology浅议桐木家具材料的开发利用前景行淑敏西北丰学院陕西杨陵7l21一1概述泡桐是我国的优良速生用材树种广泛分布于黄淮海和长江流域的大部分地区。困其生长迅速81O年胸径可达40cm以上材性优良普遍用于家具和建筑材料。合理利用桐木资源不仅可出口创汇具有可观的经济效益而且还可增加社会效益和生态效益。2桐木的材料特点21材轻质优桐木是我国最轻的木材之一气干容重为019O40gcm虽力学强度小但其品质系数仍和许多常用树种接近。22不易变形和翘曲桐木制作的器物不易翘裂不易走形。这是泡桐木材突出的优点。23耐湿隔潮桐木制品不易因温湿度的变化而翘裂耐湿隔潮。24电绝缘性强导热性低耐火性强桐木的导热系数比一般木材小用17种常见木材作对比试验其它木材的发火点自燃均在270C以下而泡桐高达425C。25耐磨蚀性强具有很强的耐腐性且腐蚀往往仅在表面据中国林科院木材研究所试验表明泡桐抗白蚁能力相当强26易自然干燥据报道254mm厚的泡桐术板材放于7f7室内常温下25天内含水率即可降到1o。27不易磨损据日本资料记载桐木耐磨性可与榉木匹敌。28音波传导良好不论天气如何变化均可安定音色是制作乐器的好材料各种琴及板胡一般都以桐木为面板。29易加工刨锯雕刻都十分容易用快速锯刨开木榫等也不易劈裂。加工单板旋切削面此较粗糙径向刨切较好泡桐木材钉钉虽易但握钉力较差上漆和染色性能较好吸胶性良好。210木色及纹理美观桐材有一种带绢丝光亮的优美光泽和通直的纹理且无气味单宁含量较多易出现色斑。3桐木干材的加工利用现状为了扩大桐禾的利用领域我国广大科技工作者开展了桐木利用新技术和新工艺的研究。研究表明桐材可用于生产拼板胶合板刨花板纤维板集成材等。尤以拼板生产被广泛应用。为实现桐木的高效合理利用学术界和企业界部正在探索。北京河南山东等地已开展桐木人造板和木制品制作技术的研究但我省起步较晚。1991年渭南地区统计资料表明全区桐木活立木蓄积量达420万rio每年可提供商品材30万m。怛由于滑南地区至今未有专门的可术加工企业和57维普资讯httpwwwcqvipcom
设备桐木资源大都以初级产品形式由个体经营者林产品经销公司相当低的价钱直径30cm以上收购价450元m出售价680元m出口日本。而日本用我省桐木经过再次加工制作成高档家具后身价倍增河南省盛产桐木约4亿株。蓄积量1000万m居全国首位。。由于桐木具有木质疏松木纹好质轻耐腐蚀防虫蛀易加工不易变形等优点桐木制品深受海内外人士的喜爱。河南民权县木器厂改变了往单出口甫司木拼板创汇率低的现状从1986年8月开始研制全桐木拉纹工艺家具当年9月小试成功日本客商专程来厂看货并赴日本大阪参加展览会深受日本欢迎。该厂在研制过程中吸收了国内外板式家具的优点在工艺上进行改革摸索出一整套生产全桐木拉纹工艺家具生产工艺技术。。采用拉纹工艺既使家具显示了桐木特色又使拉出的纹理具有独特的魅力几年来该产品出口日本泰国马来西亚香港等地上万件创汇34万美元。1989年该厂进行技术改造已形成出口全桐木家具2万件的生产能力并建立了桐木胶合板车间。日本是世界上家具消费大国之一近几年由于经济进一步发展国民购买力提高家具需求量不断上升平均每年进口家具占需求量的30左右。日本商人向上海家具厂定制的桐木和服柜家具仍是当今日本青年结婚的必备家具。上海家具厂已连续三年为日本生产和服柜家具每年出口量1ooo套仍供不应求。可见桐木在高档家具中的应用价值。4桐木家具材料和开发利用前京茸对桐木的进一步加工利用应解决一系列技术难题。如加强加工工艺利用技术的研究解决脱色处理握钉着漆等问题开展58功能性改良研究如桐木表面增硬处理表面木塑复合等改良桐木性质提高利用价值和利用率并在加工设备上更新换代等桐木将会展示出广阔的应用前景。近年来在桐木人造板及复合材料研究和利用方面取得了较大的进展为桐木家具材料开发利用提供了条件。41桐木制作单板泡桐原木用于单板生产一二级板出板率占表板量据中国林科院木材工业研究所研究兰考泡桐占87楸叶泡桐占77毛泡桐占64中国林科院木材研究所关于泡桐属植物的种类分布及综合特性研究报告中指出泡桐将成为我国贴面单板和胶合板的重要用材之一。42桐术制作胶合板研究表明单纯用桐木制作胶合板热压中极易起鼓泡若用杨木作芯板两面用桐木单板搭配能消除鼓泡并提高了胶合板的胶合强度。桐木具有美丽的纹理可刨切成薄木用作杨木胶合板贴面耐水性好。43泡桐枝桠材树根将成为制作刨花板和纤维板的良好材料利用泡桐枝桠树根制作刨花板和纤维板正在研究试制阶段。一旦研制成功不仅提高了桐木的利用率而且也缓解了人造板供应的紧缺状态。44桐木制作压花工艺家具桐木易加工适用于雕刻目前压花新工艺是在雕刻的基础上发展起来的具有巴洛克风格压花家具木制部件是用专门模具在一定条件下压制出立体花型。压花家具具有花型充实饱满线条优美自然极富艺术性。该利用途径前景广阔潜力很大。45桐木制作全桐木拉纹工艺家具河南商丘地区民权县木器厂研制的全恫F转第69页一维普资讯httpwwwcqvipcom
I现状调查法要求列出调查纲目并按纲目进行有计划的调查细致摸清编制计划对象或项目系统内部结构与外部关系的现状。2历史比较法借鉴历史总结经验掌握规律指导现在和未来。3预测法按照推广项目之客观规律将各方面搜集来的对同一个预测项目的预测结果进行筛选经反复审核验证先取其中一致的可靠可行的结论作为编制推广计划之依据。4综合法要求在系统分析的基础上进行系统的综合。通过严密的思维确定计划的具体要求根据可靠的数据确定科学的计划指标按其相互关系提出可行的推广措施。5优选法最后一步就是对前面提出的几个不同的草案进行优选。优选后的方案要经过规定的批准手续确定并编制出来下达执行。林业生产周期长地区性季节性及综合性强因此编制计划时要提出一个以上方案克服一个领导确定一个方案的做法同时还要强调推广项目必须先试验后推广。上接第58页木拉纹家具已通过鉴定并正式生产。46桐木制作组合工艺家具现代板式自拆装家具解决有关的加工技术问题如脱色切削握钉着漆组装等后将开发桐木系列家具新产品如桐木传统组合家具。现代板式自拆装家具使工艺家具与组合家具相结合将成为今后家具的流行款式。3参考文献l单青JlI全桐和式家具加工技术研究家具5林业推广计划的执行编制好的推广计划具有严肃的法令和指令性质从领导到群众必须真正认识制定推广计划的必要性和重要性。因此在执行林业推广计划的过程中首先要把有关单位和人员组织起来根据计划要求制定详细具体的实施方案报有关部门审批后分头执行。主管部门在推广计划实施中一方面要疆抓落实定期检查计划的执行情况协助执行单位控制处理和克服执行中发生的各种困难及意外情况并采取相应的补救措施。另一方面要抓好协调工作协调好各方面的关系组织起有关推广的技术力量完成推广任务。为了便于管理部门随时掌握推广计划的执行情况推广部门必须及时填报各种必要的报表分阶段呈报计划的执行材料年终上报年度计划完成情况总结。对未完成的计划项目要分析原因说明理由便于计划的重新调整保证计划的顺利完成。199o52中国林业科学院泡桐组河南商丘地区林业局泡桐研究北京中国林业出版社198232522563熊玉亮全桐木拉纹工艺家具通过鉴定家具9o4394尤齐钧上海出口家具形成新格局家具19934225王立秋压花工艺初探家具193356盂宪讨姜征利用速生讨种制造单饭和胶合饭的研究泡桐1997i5o69维普资讯httpwwwcqvipcom
